Repository: wenmming/Rietveld-refinement

# Rietveld-refinement
Something about Rietveld refinement of XRD

[Guide for GSAS](https://htmlpreview.github.io/?github.com/wenmming/Rietveld-refinement/blob/master/GSAS/GSAS.html)

[Guide for Fullprof](https://htmlpreview.github.io/?github.com/wenmming/Rietveld-refinement/blob/master/Fullprof/Fullprof.html)

最近做了几个样品的精修，对于之前没有太在意或者有疑问的一些细节进行了查阅，了解了更多关于粉末X射线衍射及精修的知识。

此外，在使用GSAS的时候，也学习使用了Fullprof套件的精修过程。

比较之下认为Fullprof的使用还是很有必要的，因此会有一个关于它的Guide，可以作为入门的学习参考。

GSAS&EXPGUI的下载可以通过[这里](http://www.ccp14.ac.uk/solution/gsas/)，Fullprof_suite的下载在[这里](https://www.ill.eu/sites/fullprof/php/downloads.html)。当然，你也可以直接从网上搜索下载，或者通过拷贝获得。

对于粉末衍射，我们获得的数据一般无法直接在这些精修软件中打开，而是需要通过别的软件转换成精修软件需要的格式。

这里我首先要推荐的是Jade，它不仅能够在精修中用来转换数据格式，还可以在平时使用中搜索衍射谱对应的化合物，甚至它本身就可以进行指标化、精修之类的操作。当然，我相信看到这里的各位，对这个软件是很熟悉的，我就不多说了。

如果您还没有这个软件，可以问一下周围的人，或者在网上查找。

除了Jade之外呢，还有很多进行格式转换的软件，比如[Powder](http://www.ccp14.ac.uk/ccp/web-mirrors/ndragoe/html/software.html)、[ConX](http://www.ccp14.ac.uk/ccp/web-mirrors/convx/)等，选一个你喜欢的，我们就要准备开始了。

>下载链接：

>* GSAS&EXPGUI: http://www.ccp14.ac.uk/solution/gsas/

>* Fullprof_suite: https://www.ill.eu/sites/fullprof/php/downloads.html

File: GSAS/GSAS&EXPGUI.md
%GSAS精修操作
%by 温明明

# 使用GSAS进行精修

这里是使用EXPGUI界面进行GSAS的精修操作。

>下载链接：

>* GSAS&EXPGUI: http://www.ccp14.ac.uk/solution/gsas/

## 开始之前

通过桌面快捷方式打开EXPGUI程序的时候，默认的文件路径是软件安装的位置。但是很多时候数据会放在不同的文件夹下，每次打开程序选取数据比较麻烦，这里提供一个通过修改注册表让你可以随处打开程序的办法。另外新版的EXPGUI程序在运行的时候会弹出一个CMD窗口，手动关闭并不影响后续操作，这里也提供一个修改程序文件的方法自动关闭CMD窗口。

`WIN`+`R`打开运行窗口，输入`regedit`打开注册表。在注册表中找到`HKEY_LOCAL_MACHINE\SOFTWARE\Classes\Directory\Background\shell`位置，在`shell`下新建项，命名为`EXPGUI`，然后在`EXPGUI`下再新建项，命名为`command`。将`command`的默认值双击打开，修改为`EXPGUI`的运行脚本路径，例如`"E:\GSAS\startEXPGUI.bat"`。此外，你还可以选中注册表中的`EXPGUI`项，然后在右侧的白板处右键`新建`->`字符串值`，将其命名为`Icon`后，修改键值为`EXPGUI`的图标，如`"E:\GSAS\expgui.ico"`。这时回到桌面，你就可以在右键菜单中看到一个`EXPGUI`的选项，通过点击它就可以在任何一个文件夹中启动`EXPGUI`。如果没有成功，请检查你的软件版本。

想要消除打开软件时产生的CMD窗口，可以修改原本的`StartEXPGUI.bat`代码，在最后一行的`start`后面添加` "" `，前后都有空格。这样就可以了，修改之后的文件如下：
```
@echo off

@REM Get this script's directory; make sure that the path ends 
@REM    with a single backslash
@set gsasloc=%~dp0\*
@set gsasloc=%gsasloc:\\*=\*%
@set gsasloc=%gsasloc:\*=\%
@
start "" "%gsasloc%exe\ncnrpack.exe" "%gsasloc%expgui\expgui" %1
```

## 数据准备

在使用GSAS进行精修之前，需要把获得的衍射数据转换成GSAS所需要的数据格式。转换的方法很多，不再赘述。

除了实验数据之外，还要准备精修所用的晶体模型，一般是通过`FindIt`等软件查找同种或者相近的同构化合物，并导出`cif`文件的方法获得。这里再推荐一个在线的开放晶体数据库Crystallography Open Database: http://www.crystallography.net/cod/search.html 。当你在`FindIt`中找不到需要的数据时，可以来这里试着找一下。

另外，我们在精修之前还需要一份仪器文件，用来描述衍射仪的实验参数，主要包含X射线波长、狭缝宽度等内容。可以向进行测试平台索要，或者拷贝之前使用的仪器文件。文末附上一份仪器文件供参考。

将上述三个文件放入同一个文件夹，我们将这个文件夹目录称之为工作目录。至此，我们的准备工作基本完成，接下来就要正式开始了。

## 导入数据

打开`EXPGUI`快捷方式，或者GSAS文件夹下的`StartEXPGUI.bat`运行EXPGUI应用，运行界面如图1所示。

![初始界面](https://github.com/wenmming/Rietveld-refinement/blob/master/GSAS/img/ReadEXP.PNG)

**图1. EXPGUI初始界面**

切换到工作目录下，因为还没有创建EXP文件，所以我们看到的是类似图2的界面。在输入框中输入EXP文件的名字，点击`Read`，会提示是否要创建EXP文件，点击`Creat`，在接下来的弹窗中输入`Title`或者留空，再点击`Continue`即可。这里我们就进入到了EXPGUI的主页面。

![工作目录](https://github.com/wenmming/Rietveld-refinement/blob/master/GSAS/img/workDir.gif)

**图2. 在工作目录下创建新EXP文件**

接下来我们要先导入CIF文件，点击`Phase`，然后`Import phase from: CIF`，选择准备好的CIF文件，然后`Continue`确认无误之后`Add Atoms`，就把CIF里面的信息导入到了程序里。图3展示了导入cif文件的页面。

![导入CIF](https://github.com/wenmming/Rietveld-refinement/blob/master/GSAS/img/importCIF.PNG)

**图3. 导入晶体结构信息（CIF文件）**

导入CIF成功之后，将面板切换到`Powder`，点击`Add New Histogram`，在弹出的窗口中添加实验数据和仪器文件，如图4。然后点击`Add`就导入了实验数据和仪器文件。

![导入数据和仪器文件](https://github.com/wenmming/Rietveld-refinement/blob/master/GSAS/img/importData.PNG)

**图4. 导入数据和仪器文件**

## Let's go！

首先，精修实质上是利用最小二乘法进行非线性拟合的过程。如果有足够多的参数，总能够让最后的拟合结果接近测试数据，但是参数拟合的结果并不一定可靠。为了避免这类问题，精修的一般原则是先从比较稳定的参数开始一步步添加我们感兴趣的参数，最终得到合理的结果和尽量小的拟合差值。

### 精修背底、零点和标度因子

因此我们的精修要从比较稳定的参数开始，比如背底、标度因子、零点等参数。图4中是EXPGUI中精修背底、标度因子和零点三个参数的步骤。每个参数旁都会有一个`Damping`（阻尼）选项，是每次拟合时给选中的参数一个相对偏离范围，为了防止在拟合过程中陷入伪极小值。这里我们全部选择`5`作为一个适中的参数，后面不再特别说明。这里我们精修背底时选择的`Function type`是`7`（线性插值），阶数选择`15`。对于峰背比较好的衍射数据，一般都可以选择使用线性插值的方法拟合背底，效果也很好；背底拟合的结果与阶数并不是单纯的正相关，根据数据背底的形状，选择合适的阶数即可。

![精修背底、零点等](https://github.com/wenmming/Rietveld-refinement/blob/master/GSAS/img/refineBgAndScale.gif)

**图4. 选择精修参数（精修背底、零点等）**

选择好需要精修的参数后，接下来就是要保存并开始拟合。图5中所示的`powpref`（Powder data preparation）按钮是将衍射数据和要精修的参数保存，然后再点击`genles`（General Least Squares）进行计算。

![保存参数并进行计算](https://github.com/wenmming/Rietveld-refinement/blob/master/GSAS/img/genles.PNG)

**图5. 保存参数并进行计算**

回到EXPGUI主界面之后，我们可以点击`liveplot`按钮查看目前拟合曲线与实验数据的插值（图6）。可以明显看到目前拟合的结果与实验数据插值非常大，主要是拟合的强度很低，当然我们可以通过多次运行`genles`反复拟合，不过我们还要通过增加每次迭代的次数来更快得到较好的结果。

![拟合曲线](https://github.com/wenmming/Rietveld-refinement/blob/master/GSAS/img/liveplot1.PNG)
**图6. 运行`liveplot`查看拟合曲线**

切换到`LS Controls`页面（图7），增加`Number of cycles`的数值，比如20，就可以改变每次geles迭代的最大次数。另外在这个界面上还有两个重要的参数是`Convergence Criterion`（收敛判据）和`Marquardt Damping`（Marquardt阻尼参数），分别设定了迭代终止条件和迭代优化参数，可以选择不修改或者根据实验数据质量进行更改。迭代优化参数在迭代过程中会被程序修改。修改之后，多次运行genles程序，直到每次运行1次就停止，或者变化很小。在此过程中，应当留意背底的拟合效果，如果有明显的偏离直线的折线，就要修改背底函数的阶数，最终达到背底拟合差值基本为直线。

![增加循环次数](https://github.com/wenmming/Rietveld-refinement/blob/master/GSAS/img/LSControls.PNG)

**图7. 增加最大迭代次数**

### 精修原子信息

除了上述背底等参数，晶格常数在余下的拟合参数中相对更稳定。晶格参数的变化对衍射峰的影响主要是部分峰的位置会发生变化，这可以由布拉格公式得到，不同的晶面间距对应不同的衍射角位置。图8就是在EXPGUI界面中精修晶格参数的选项。

![精修晶胞常数](https://github.com/wenmming/Rietveld-refinement/blob/master/GSAS/img/refineCellConstants.PNG)

图8. 精修晶胞常数

多次循环之后，我们就得到了一个稳定的晶格常数。这时我们可以看一下衍射谱的拟合效果（图9）。可以看出拟合差值的高度明显降低，而且有些峰位的差值曲线不再是正负交替，而是变成了全部正向。放大局部图之后（图9插图），发现差值曲线是有上下跳动，说明我们的峰强和峰形拟合的并不好，这个在后面精修峰形参数之后会有明显变化，这里就先不管它了。

![拟合结果](https://github.com/wenmming/Rietveld-refinement/blob/master/GSAS/img/liveplot2.PNG)

**图9. 精修晶格常数之后的拟合结果**

精修完了晶格常数，我们这里选择了先精修原子坐标，也就是图10中圈出来那部分。这里可以选择的参数有“X、U、F”三个，分别代表了原子的“坐标、温度因子和占有率”。我们只选择了坐标作为接下来精修的参数，因为相对来说坐标是更稳定的参数。对于另外两个参数，温度因子会在后面再选；占有率对于不存在掺杂或者混排的样品，一般可以选择不修。对于掺杂样品精修的注意事项会在后面单独列出来。

![精修原子坐标](https://github.com/wenmming/Rietveld-refinement/blob/master/GSAS/img/atomPosition.PNG)

**图10. 精修原子坐标**

在精修原子坐标的过程中，我们多次运行genles程序，但是始终没有自动停下来，每次都迭代了最大迭代次数。但是通过观察拟合结果，发现在多次循环时拟合差值曲线并没有发生明显的变化，所以这个问题的原因应该是收敛判据过小，Marquardt参数不合适。在增大收敛判据和Marquardt参数后，genles很快就能自动停下来，说明我们的判断正确。精修完原子坐标之后，我们得到的拟合曲线如图11所示。

![拟合曲线](https://github.com/wenmming/Rietveld-refinement/blob/master/GSAS/img/liveplotAfterPosition.PNG)

**图11. 精修原子坐标之后的拟合曲线**

图11与精修晶格参数之后的曲线对比，可以看出大部分峰位的差值都是正负交替，表明这里的峰强拟合明显更好。峰强的变化也说明原子位置对衍射峰的强度有很大的影响，尤其是衍射峰对应的晶面上的多数原子。

### 精修衍射峰峰形

X射线透过狭缝照射到样品表面，再发生衍射进入到探测器，这个过程中，狭缝的宽度、扫描步长和扫描速率、粉末中晶体颗粒的大小、晶体的内应力等参数都会影响到衍射峰形状的变化。有两种常见的光强分布函数分别是Gaussian线型和Lorentz线型。但是对于实际的X射线衍射峰形，这两种线型都不能很好的拟合，但是将两种线型线性叠加就能够很好的拟合实际的XRD峰形，这种峰形函数称为“Pseudo-Voigt”（赝沃伊特）函数。在GSAS中，profile function type 2/3/4 指代的都是Pseudo-Voigt峰形。这三中峰形函数中我们常用的是第3种。

![精修峰形](https://github.com/wenmming/Rietveld-refinement/blob/master/GSAS/img/refineProfile.PNG)

**图12. 精修衍射峰形函数**

图12中展示了峰形函数的精修参数界面，其中的`GU、GV、GW、GP`是高斯函数的参数，`LX、LY`是洛伦兹函数的参数。对于高斯函数的前三个参数，W是最重要的参数，而且不同的U、V、W值可以得到相同的结果。GP和LX是晶粒尺寸对衍射峰展宽的参数。`Peak cutoff`是指在小于多少倍的衍射峰强度的位置之外，不考虑衍射峰的影响。这个值越小，峰强的拟合越窄，默认是0.1。`S/L、H/L`是修正衍射峰低角度的不对称性。余下的几个参数都是修正各向异性的参数，如无必要，勿增实体。这里我做的改动包括衍射峰的截断值（0.005），选择了高斯函数的前三个参数。在这一步精修之后，逐个添加别的参数，直到精修结果趋近稳定。这里精修完之后的拟合曲线如图13所示，比之前的拟合结果又前进了一步。

![拟合曲线](https://github.com/wenmming/Rietveld-refinement/blob/master/GSAS/img/liveplotAfterProfile.PNG)

**图13. 精修峰形函数之后的拟合曲线**

最后，我们回到原子信息面板，开始精修原子的温度因子。温度因子代表的是原子热振动的强弱，有各向同性和各向异性的区别，与原子热振动振幅的平方成正比。一般情况下我们只需要考虑各向同性因子_U_<sub>iso</sub>，金属氧化物的典型值为0.01 Å²。温度因子的精修顺序类似于原子坐标，同样是从重原子开始。

![精修温度因子](https://github.com/wenmming/Rietveld-refinement/blob/master/GSAS/img/refineUiso.PNG)

**图14. 精修原子温度因子**

到这里，如果最终得到的_R_<sub>p</sub>、_R_<sub>wp</sub>都小于10%，说明这次精修是比较成功的，得到的结果比较可信，那么精修的工作基本就完成了。我们要查看精修的结果并导出拟合结果准备画图。点击菜单栏里的`Results`，在显示的列表中有`disagl`和`lstview`两项，分别可以查看原子键长键角和每步精修结果等信息。在liveplot面板的`File` -> `Export plot` -> `as .csv file`可以将拟合曲线的结果导出为表格，再导入Origin中画图。

![查看结果](https://github.com/wenmming/Rietveld-refinement/blob/master/GSAS/img/checkResults.PNG)

**图15. 查看精修结果并导出数据**

## 掺杂样品的精修

在实际的工作过程中，我们会经常遇到的以来样品就是掺杂样品，掺杂在材料改性中的作用是十分重要。对于掺杂样品，我们主要考虑替换式掺杂，在精修时需要考虑的问题就是掺入原子与被替代原子的关联性。通常，替换式杂质原子与被替代原子的坐标相同，占有率之和为常数。

![添加原子](https://github.com/wenmming/Rietveld-refinement/blob/master/GSAS/img/addAtom.PNG)

**图16. 添加杂质原子**

通过EXPGUI来使用GSAS进行精修，我们加入约束条件来保证杂质原子与被替代原子的关联。在`Constraints`面板，点击`New Constraint`，选择需要约束的原子（多个原子可以通过`CTRL`键同时选择），然后在`Variable`里选择约束变量。对于掺杂样品，杂质原子和被替代原子的约束条件可以直接选择`XYZU+-F`进行约束。这个约束条件代表被约束原子的坐标相同，温度因子也相等，占有率变化相反（一增一减，总和不变）。对于成分已知、占位已知的掺杂样品，可以不用约束占有率（F）。

![加入约束](https://github.com/wenmming/Rietveld-refinement/blob/master/GSAS/img/newConstraint.PNG)

**图17. 添加约束条件**

## 附件 1:仪器文件（供参考）

`inst_xry.prm`
```
            123456789012345678901234567890123456789012345678901234567890        
INS   BANK      1                                                               
INS   HTYPE   PXCR                                                              
INS  1 IRAD     3                                                               
INS  1 ICONS  1.540500  1.544300       0.0         0       0.7    0       0.5   
INS  1I HEAD  DUMMY INCIDENT SPECTRUM FOR X-RAY DIFFRACTOMETER                  
INS  1I ITYP    0    0.0000  180.0000         1                                 
INS  1PRCF1     2    6      0.01                                                
INS  1PRCF11   2.000000E+00  -2.000000E+00   5.000000E+00   0.100000E+01        
INS  1PRCF12   0.100000E+01   0.000000E+00                                      
INS  1PRCF2     3    8      0.01                                                
INS  1PRCF21   2.000000E+00  -2.000000E+00   5.000000E+00   0.100000E+00        
INS  1PRCF22   0.000000E+00   0.000000E+00   0.150000E-01   0.150000E-01        
INS  1PRCF3     4   12      0.01                                                
INS  1PRCF31   2.000000E+00  -2.000000E+00   5.000000E+00   0.000000E+00        
INS  1PRCF32   0.100000E+00   0.000000E+00   0.000000E+00   0.000000E+00        
INS  1PRCF33   0.000000E+00   0.150000E-01   0.150000E-01   0.750000E+00        
```
